Repository: bruno136/datasets_paper_two_layer_metamodel

**Datasets used in the work**: 

Dataset (D1): 
Reference: C.-H. Lim, Y.-S. Yoon, J.-H. Kim, Genetic algorithm in mix proportioning of high-performance concrete, Cement and Concrete Research 34 (2004) 409–420. 

Dataset (D2): 
Reference:M. Pala, E. Ozbay, A. Oztas, M. I. Yuce, Appraisal of long-term effects of fly ash and silica fume on compressive strength of concrete by neural networks, Construction and Building Materials 21 (2007) 384–394. 

Dataset (D3): 
Reference: R. Siddique, P. Aggarwal, Y. Aggarwal, Prediction of compressive strength of self-compacting concrete containing bottom ash using artificial neural networks, Advances in engineering software 42 (2011) 780–786. 

Dataset (D4): 
Reference: A. K. Al-Shamiri, J. H. Kim, T.-F. Yuan, Y. S. Yoon, Modeling the compressive strength of high-strength concrete: An extreme learning approach, Construction and Building Materials 208 (2019) 204–219.

File: Dataset (D1).csv
Number;fc'(MPa);Slump(mm);W/B(%);W(kg/m3);s/a(%);FA(%);AE(kg/m3);SP(kg/m3)
1;74;215;30;160;48;10;0.069;8.00
2;74;245;30;160;48;20;0.069;8.00
3;71;200;30;160;46;0;0.069;8.00
4;72;210;30;160;45;10;0.069;8.00
5;69;205;30;160;44;20;0.069;8.00
6;69;240;30;160;42;0;0.069;8.00
7;68;210;30;160;42;10;0.069;8.00
8;65;225;30;160;41;20;0.069;8.00
9;66;210;30;170;47;0;0.074;8.50
10;66;260;30;170;46;20;0.074;8.50
11;65;225;30;170;44;0;0.074;8.50
12;65;205;30;170;43;10;0.074;8.50
13;63;200;30;170;42;20;0.074;8.50
14;64;245;30;170;41;0;0.074;8.50
15;63;225;30;170;40;10;0.074;8.50
16;63;260;30;170;39;20;0.074;8.50
17;61;220;30;180;45;0;0.078;7.50
18;62;195;30;180;44;10;0.078;7.50
19;62;250;30;180;44;20;0.078;7.50
20;62;210;30;180;42;0;0.078;7.50
21;61;210;30;180;41;10;0.078;7.50
22;58;200;30;180;40;20;0.078;7.50
23;61;225;30;180;38;0;0.078;7.50
24;61;210;30;180;38;10;0.078;7.50
25;61;240;30;180;37;20;0.078;7.50
26;63;145;35;160;51;0;0.059;5.71
27;63;250;35;160;50;10;0.059;5.71
28;62;240;35;160;50;20;0.059;5.71
29;63;175;35;160;48;0;0.059;5.71
30;63;195;35;160;47;10;0.059;5.71
31;59;245;35;160;47;20;0.059;5.71
32;63;185;35;160;45;0;0.059;5.71
33;62;230;35;160;44;10;0.059;5.71
34;59;240;35;160;43;20;0.059;5.71
35;60;195;35;170;49;0;0.063;4.86
36;58;225;35;170;49;10;0.063;4.86
37;56;200;35;170;48;20;0.063;4.86
38;59;195;35;170;46;0;0.063;4.86
39;58;240;35;170;45;10;0.063;4.86
40;58;225;35;170;45;20;0.063;4.86
41;57;220;35;170;43;0;0.063;4.86
42;55;225;35;170;42;20;0.063;4.86
43;55;195;35;180;48;0;0.067;3.86
44;54;195;35;180;47;10;0.067;3.86
45;52;200;35;180;46;20;0.067;3.86
46;56;150;35;180;44;0;0.067;3.86
47;51;190;35;180;44;10;0.067;3.86
48;48;170;35;180;43;20;0.067;3.86
49;53;190;35;180;41;0;0.067;3.86
50;46;220;35;180;40;10;0.067;5.14
51;48;210;35;180;40;20;0.067;5.14
52;51;170;40;160;52;0;0.040;4.00
53;49;95;40;160;52;10;0.040;2.57
54;49;220;40;160;51;20;0.040;4.00
55;50;210;40;160;49;0;0.040;4.00
56;49;205;40;160;49;10;0.040;4.00
57;49;220;40;160;48;20;0.040;4.00
58;50;230;40;160;46;0;0.040;4.00
59;49;195;40;160;46;10;0.040;4.00
60;47;210;40;160;45;20;0.040;4.00
61;49;205;40;170;51;0;0.043;2.13
62;48;195;40;170;50;10;0.043;2.13
63;46;175;40;170;50;20;0.043;2.13
64;47;190;40;170;48;0;0.043;2.13
65;47;195;40;170;47;10;0.043;2.13
66;46;195;40;170;47;20;0.043;2.13
67;47;170;40;170;45;0;0.043;2.13
68;46;200;40;170;44;10;0.043;2.13
69;44;180;40;170;44;20;0.043;2.13
70;45;210;40;180;49;0;0.045;2.25
71;44;205;40;180;49;10;0.045;2.25
72;43;205;40;180;48;20;0.045;2.25
73;45;210;40;180;46;0;0.045;2.25
74;44;200;40;180;46;10;0.045;2.25
75;44;210;40;180;45;20;0.045;2.25
76;44;220;40;180;43;0;0.045;2.25
77;42;195;40;180;42;10;0.045;2.25
78;43;220;40;180;42;20;0.045;2.25
79;47;180;45;160;53;0;0.036;3.56
80;46;140;45;160;53;10;0.036;3.56
81;45;130;45;160;52;20;0.036;3.56
82;45;160;45;160;50;0;0.036;3.56
83;43;160;45;160;50;10;0.036;3.56
84;45;170;45;160;49;20;0.036;3.56
85;44;120;45;160;47;0;0.036;3.56
86;43;160;45;160;47;10;0.036;3.56
87;44;200;45;160;46;20;0.036;3.56
88;46;175;45;170;52;0;0.038;1.89
89;42;130;45;170;51;10;0.038;1.89
90;42;100;45;170;51;20;0.038;1.89
91;43;190;45;170;49;0;0.038;1.89
92;42;165;45;170;48;10;0.038;1.89
93;42;190;45;170;48;20;0.038;1.89
94;43;200;45;170;46;0;0.038;1.89
95;42;185;45;170;45;10;0.038;1.89
96;42;180;45;170;45;20;0.038;1.89
97;42;230;45;180;51;0;0.040;2.00
98;42;210;45;180;50;10;0.040;2.00
99;41;175;45;180;50;20;0.040;2.00
100;42;170;45;180;47;0;0.040;2.00
101;41;185;45;180;47;20;0.040;2.00
102;43;175;45;180;44;0;0.040;2.00
103;40;220;45;180;44;10;0.040;2.00
104;38;170;45;180;43;20;0.040;2.00

File: Dataset (D2).csv
S.number;FA (%);SF (%);TCM(kg/m3);ssa(kg/m3);ca(kg/m3);W(lt/m3);HRWRA(lt/m3);Age(days);fc (MPa)
1;0;0;500;724;1086;150;7.5;3;64.9
2;0;0;500;724;1086;150;7.5;7;75.5
3;0;0;500;724;1086;150;7.5;28;86.8
4;0;0;500;724;1086;150;7.5;56;87.2
5;0;0;500;724;1086;150;7.5;90;95.7
6;0;0;500;724;1086;150;7.5;180;97.7
7;15;0;500;700;1086;150;7.5;3;52.1
8;15;0;500;700;1086;150;7.5;7;66.4
9;15;0;500;700;1086;150;7.5;28;86
10;15;0;500;700;1086;150;7.5;56;94.8
11;15;0;500;700;1086;150;7.5;90;99.6
12;15;0;500;700;1086;150;7.5;180;106.3
13;25;0;500;683;1086;150;9.25;3;48
14;25;0;500;683;1086;150;9.25;7;65.7
15;25;0;500;683;1086;150;9.25;28;85.4
16;25;0;500;683;1086;150;9.25;56;90.4
17;25;0;500;683;1086;150;9.25;90;95.4
18;25;0;500;683;1086;150;9.25;180;107.8
19;45;0;500;650;1086;150;10.5;3;34.1
20;45;0;500;650;1086;150;10.5;7;49.2
21;45;0;500;650;1086;150;10.5;28;71.8
22;45;0;500;650;1086;150;10.5;56;85.4
23;45;0;500;650;1086;150;10.5;90;87.7
24;45;0;500;650;1086;150;10.5;180;97.7
25;55;0;500;634;1086;150;13;3;22.3
26;55;0;500;634;1086;150;13;7;36.4
27;55;0;500;634;1086;150;13;28;57.4
28;55;0;500;634;1086;150;13;56;66.6
29;55;0;500;634;1086;150;13;90;72.8
30;55;0;500;634;1086;150;13;180;79.9
31;0;5;500;719;1086;150;8;3;58.3
32;0;5;500;719;1086;150;8;7;75.5
33;0;5;500;719;1086;150;8;28;87.8
34;0;5;500;719;1086;150;8;56;93.1
35;0;5;500;719;1086;150;8;90;93.6
36;0;5;500;719;1086;150;8;180;99.3
37;20;5;500;686;1086;150;9.25;3;46.3
38;20;5;500;686;1086;150;9.25;7;65.6
39;20;5;500;686;1086;150;9.25;28;78.5
40;20;5;500;686;1086;150;9.25;56;85.8
41;20;5;500;686;1086;150;9.25;90;90.3
42;20;5;500;686;1086;150;9.25;180;95.9
43;40;5;500;654;1086;150;11;3;30.5
44;40;5;500;654;1086;150;11;7;48.6
45;40;5;500;654;1086;150;11;28;71.1
46;40;5;500;654;1086;150;11;56;80
47;40;5;500;654;1086;150;11;90;83.4
48;40;5;500;654;1086;150;11;180;88.3
49;0;0;400;710;1157;160;4;3;35
50;0;0;400;710;1157;160;4;7;48.4
51;0;0;400;710;1157;160;4;28;60.7
52;0;0;400;710;1157;160;4;56;67.1
53;0;0;400;710;1157;160;4;90;70.5
54;0;0;400;710;1157;160;4;180;70.6
55;15;0;400;690;1157;160;4.4;3;29.3
56;15;0;400;690;1157;160;4.4;7;39.9
57;15;0;400;690;1157;160;4.4;28;56
58;15;0;400;690;1157;160;4.4;56;63.4
59;15;0;400;690;1157;160;4.4;90;68.5
60;15;0;400;690;1157;160;4.4;180;72.1
61;25;0;400;660;1157;160;4.8;3;24.7
62;25;0;400;660;1157;160;4.8;7;33.7
63;25;0;400;660;1157;160;4.8;28;49.3
64;25;0;400;660;1157;160;4.8;56;60.8
65;25;0;400;660;1157;160;4.8;90;66.2
66;25;0;400;660;1157;160;4.8;180;70.2
67;45;0;400;634;1157;160;5.2;3;14.5
68;45;0;400;634;1157;160;5.2;7;20.3
69;45;0;400;634;1157;160;5.2;28;43.9
70;45;0;400;634;1157;160;5.2;56;54.1
71;45;0;400;634;1157;160;5.2;90;61.2
72;45;0;400;634;1157;160;5.2;180;63.7
73;55;0;400;621;1157;160;5.5;3;13.6
74;55;0;400;621;1157;160;5.5;7;19.8
75;55;0;400;621;1157;160;5.5;28;37.3
76;55;0;400;621;1157;160;5.5;56;47.1
77;55;0;400;621;1157;160;5.5;90;52.9
78;55;0;400;621;1157;160;5.5;180;63.2
79;0;5;400;688;1157;160;5.5;3;37.3
80;0;5;400;688;1157;160;5.5;7;53
81;0;5;400;688;1157;160;5.5;28;69.4
82;0;5;400;688;1157;160;5.5;56;72.1
83;0;5;400;688;1157;160;5.5;90;73.7
84;0;5;400;688;1157;160;5.5;180;74.5
85;20;5;400;662;1157;160;5.5;3;28.9
86;20;5;400;662;1157;160;5.5;7;42.1
87;20;5;400;662;1157;160;5.5;28;62.3
88;20;5;400;662;1157;160;5.5;56;69.9
89;20;5;400;662;1157;160;5.5;90;72.4
90;20;5;400;662;1157;160;5.5;180;76
91;40;5;400;636;1157;160;6;3;14.5
92;40;5;400;636;1157;160;6;7;20.5
93;40;5;400;636;1157;160;6;28;44.6
94;40;5;400;636;1157;160;6;56;55.3
95;40;5;400;636;1157;160;6;90;59.1
96;40;5;400;636;1157;160;6;180;68.4
97;0;0;410;609;1132;205;0;3;26.1
98;0;0;410;609;1132;205;0;7;36.9
99;0;0;410;609;1132;205;0;28;50.8
100;0;0;410;609;1132;205;0;56;57.1
101;0;0;410;609;1132;205;0;90;58.1
102;0;0;410;609;1132;205;0;180;60.6
103;15;0;410;589;1132;205;0;3;23.3
104;15;0;410;589;1132;205;0;7;32.3
105;15;0;410;589;1132;205;0;28;48.9
106;15;0;410;589;1132;205;0;56;55.7
107;15;0;410;589;1132;205;0;90;62.6
108;15;0;410;589;1132;205;0;180;64.8
109;25;0;410;576;1132;205;0;3;18.4
110;25;0;410;576;1132;205;0;7;26.2
111;25;0;410;576;1132;205;0;28;41.7
112;25;0;410;576;1132;205;0;56;49.1
113;25;0;410;576;1132;205;0;90;53.7
114;25;0;410;576;1132;205;0;180;57.9
115;45;0;410;549;1132;205;0;3;13.4
116;45;0;410;549;1132;205;0;7;18.4
117;45;0;410;549;1132;205;0;28;35.6
118;45;0;410;549;1132;205;0;56;47
119;45;0;410;549;1132;205;0;90;54.1
120;45;0;410;549;1132;205;0;180;56.6
121;55;0;410;536;1132;205;0;3;7.8
122;55;0;410;536;1132;205;0;7;11.3
123;55;0;410;536;1132;205;0;28;24
124;55;0;410;536;1132;205;0;56;33.7
125;55;0;410;536;1132;205;0;90;41.4
126;55;0;410;536;1132;205;0;180;48.4
127;0;5;410;605;1132;205;0;3;27.4
128;0;5;410;605;1132;205;0;7;39.2
129;0;5;410;605;1132;205;0;28;57.3
130;0;5;410;605;1132;205;0;56;59.6
131;0;5;410;605;1132;205;0;90;67.3
132;0;5;410;605;1132;205;0;180;66.3
133;20;5;410;578;1132;205;0;3;20.1
134;20;5;410;578;1132;205;0;7;30.6
135;20;5;410;578;1132;205;0;28;52.9
136;20;5;410;578;1132;205;0;56;60.7
137;20;5;410;578;1132;205;0;90;63.7
138;20;5;410;578;1132;205;0;180;68
139;40;5;410;552;1132;205;0;3;11.4
140;40;5;410;552;1132;205;0;7;11.68
141;40;5;410;552;1132;205;0;28;38.7
142;40;5;410;552;1132;205;0;56;45.9
143;40;5;410;552;1132;205;0;90;48.7
144;40;5;410;552;1132;205;0;180;58.4

File: Dataset (D3).csv
Sr. No.;Cement (kg/m3);Fly ash (kg/m3);Water/powder (kg/m3);SP dosage (%);Sand (kg/m3) ;Coarse Agg (kg/m3);Strength (MPa)
1;290;100;0.45;0.80;913;837;42.7
2;250;261;0.55;0.50;478;837;17
3;210;100;0.65;0.80;910;837;19.1
4;250;160;0.55;0.50;742;837;24.1
5;210;220;0.45;0.80;768;837;26.7
6;290;100;0.65;0.20;709;837;26.6
7;290;220;0.45;0.20;625;837;32.9
8;250;160;0.55;0.50;742;837;26
9;250;160;0.55;0.50;742;837;28.5
10;250;160;0.55;0.50;742;837;26.4
11;250;160;0.55;0.0;739;837;27.3
12;317;160;0.55;0.50;594;837;29.1
13;210;220;0.65;0.20;562;837;10.2
14;250;160;0.55;0.50;742;837;25.3
15;250;160;0.38;0.50;919;837;36.3
16;250;160;0.55;1.0;746;837;26.7
17;250;160;0.72;0.50;566;837;11
18;183;160;0.55;0.50;891;837;22.1
19;220;180;0.39;0.35;916;900;49
20;220;180;0.39;0.35;916;900;49
21;160;240;0.39;0.35;886;900;44
22;193;158;0.39;0.35;1024;900;44
23;220;180;0.45;0.35;850;900;38
24;198;232;0.34;0.20;874;900;46
25;248;203;0.39;0.35;808;900;50
26;237;133;0.36;0.20;1034;900;49
27;220;180;0.39;0.35;916;900;49
28;237;133;0.43;0.50;960;900;46
29;275;155;0.43;0.50;827;900;48
30;280;120;0.39;0.35;946;900;45
31;170;200;0.43;0.20;930;900;31
32;220;180;0.39;0.60;916;900;43
33;220;180;0.39;0.35;916;900;47
34;220;180;0.39;0.10;916;900;44
35;198;232;0.36;0.50;872;900;52
36;220;180;0.39;0.35;916;900;45
37;220;180;0.33;0.35;982;900;51
38;170;200;0.43;0.50;928;900;33
39;275;155;0.43;0.20;830;900;36
40;247;165;0.45;0.12;845;846;34.6
41;238;159;0.40;0.29;844;844;37.8
42;232;155;0.35;0.38;846;847;48.3
43;207;207;0.45;0.40;845;843;33.2
44;200;200;0.40;0.17;842;843;34.9
45;197;197;0.35;0.28;856;856;38.9
46;169;254;0.45;0.0;853;853;30.2
47;163;245;0.40;0.20;851;851;26.2
48;161;241;0.35;0.30;866;864;35.8
49;350;162;0.59;0.09;768;840;51.7
50;349;162;0.57;0.14;779;852;59.9
51;350;133;0.52;0.16;815;883;55.3
52;350;111;0.51;0.15;831;900;61
53;250;257;0.77;0.11;787;853;51.5
54;427;115;0.45;0.12;779;844;59.4
55;348;224;0.50;0.43;783;848;58.6
56;350;90;0.48;0.14;852;923;46.5
57;327;173;0.53;0.20;902;803;61.6
58;380;145;0.48;0.10;788;854;73.5
59;350;186;0.51;0.11;786;851;70.4
60;380;145;0.48;0.13;988;659;65.5
61;380;192;0.53;0.10;931;621;67.8
62;275;250;0.67;0.09;775;840;54.5
63;325;60;0.65;0.43;899;850;30.8
64;325;60;0.65;0.43;899;850;32.6
65;325;120;0.75;0.43;755;850;32.2
66;249;60;0.68;0.43;1079;850;24
67;325;60;0.85;0.43;722;850;13.3
68;370;96;0.57;0.25;833;850;39.5
69;400;60;0.63;0.43;718;850;30.4
70;325;60;0.65;0.43;899;850;35.3
71;370;24;0.69;0.62;770;850;18.7
72;325;0;0.55;0.43;1042;850;41.2
73;280;96;0.87;0.25;820;850;19.6
74;325;60;0.65;0.75;896;850;27.7
75;325;60;0.65;0.43;898;850;35
76;325;60;0.65;0.12;900;850;31.4
77;370;96;0.57;0.62;830;850;38.8
78;325;60;0.65;0.43;898;850;34.3
79;280;96;0.87;0.62;817;850;15.9
80;370;24;0.69;0.25;772;850;26.4
